Repository: Ustinian1722/BatteryDiffusion

# BatteryDiffusion

Generative augmentation research for multimodal battery thermal-runaway data.

## Current status

- Raw OSF archive is recursively unpacked under `data/raw/osf_c2hnq/`.
- Dataset audit is under `reports/`; the archive currently exposes **9 experiment IDs**, **7 multimodal IDs**, and **16 signal files**.
- Leakage rule: the independent unit is the **TR experiment ID**, never a sliding window.
- Selected augmentation family: **RA-CDiff — Real-Anchored Conditional Diffusion Augmentation**.
- Cohort-specific augmentation is established for:
  - NMC 2170 cell: temperature + pressure;
  - NMC pouch cell: temperature + force, with conservative gap/corruption quarantine;
  - NMC pouch module: four per-cell hot-spot temperature channels + module force.
- Current accepted synthetic sets:
  - 2170: **197 / 360** candidates;
  - pouch cell: **202 / 360** candidates;
  - pouch module: **274 / 360** candidates.
- Synthetic windows are training augmentation only; they are **not** additional independent TR experiments.

## Downstream finding

The first leakage-safe application study uses **thermally subtle impending-vent early warning**:

- causal context: **256 s**;
- stride: **10 s**;
- warning horizon: **900 s**;
- retain only windows whose **maximum temperature is <= 120 C**;
- evaluation: **leave-one-real-experiment-out** on A2, D1, M1 and M2.

The mandatory fold-safe augmentation utility experiment is complete. All scalers and RA-CDiff generators were refit inside each training fold and the held-out real experiment was untouched.

The result is deliberately retained even though it is not a universal win: naive pooling of RA-CDiff windows does **not** improve the already-saturated temperature+force fusion predictor. At 25% real-data availability, real-only fusion reaches mean/worst AUROC **1.000 / 1.000**, while RA-CDiff pooled fusion gives **0.972 / 0.900**. In contrast, the weak force-only branch improves from mean AUROC **0.533** (real-only) to **0.691** with RA-CDiff. This motivates modality-selective augmentation rather than treating synthetic multimodal windows as new independent observations.

## External validation expansion

External real experiments now have higher priority than further unconstrained generator tuning.

- **Zenodo 13981390**: NMC111 and NMC811 prismatic thermo-pressure experiments are audited. The source paper provides first-vent labels at 10,260 s and 1,350 s; independently detected pressure drops agree within about 1–2 s. These are reserved as cross-domain external tests.
- **Warwick/Mendeley 21700 dataset** (`10.17632/rgfhdhcd9k.1` / `.2`): three Sony VTC6A experiments with internal gas pressure, internal/surface/vent temperatures and voltage are the next integration target.

## Key files

- `docs/augmentation_protocol.md` — leakage-safe augmentation protocol.
- `reports/detailed_dataset_audit.md` — experiment/signal audit.
- `reports/research_freeze_v2.md` — frozen early-warning task definition.
- `reports/research_freeze_v3.md` — completed augmentation-utility result and research pivot.
- `reports/early_warning_aug_utility/` — fold-safe real-only/classical/RA-CDiff comparison.
- `reports/external_zenodo_13981390/` — external thermo-pressure schema and event-label audit.
- `reports/external_dataset_shortlist.md` — independent external TR datasets ranked for integration.
- `scripts/train_diffusion_v3_anchored.py` — RA-CDiff generator.

## Important methodological guardrail

Any final downstream validation must split real data by `experiment_id` **before** scaler fitting, generator fitting, augmentation, predictive-model training, model selection, or threshold selection. Headline performance must be reported on held-out real experiments only. Synthetic windows cannot be used to inflate experimental sample size.

# Selected-file inspection — Virtual Vehicle TS0330

Only compact XLSX/readme entries were range-extracted from the 4.6 GiB Zenodo archive; photos/videos and bulk files were not downloaded.

- Selected archive entries: **18**
- Workbook sheets inspected: **17**
- Keyword-bearing rows retained for schema/event mapping: **42**

See `workbook_structure.csv`, `keyword_rows.csv`, and the package `readme.txt`. Raw workbook contents are not redistributed.

File: reports/external_virtual_vehicle_21700/selected_inspection/export_channel_stats.csv
experiment,column_index,technical_name,description,finite_rows,min,max,median,shared_time_dt_s
TS0330A,0,time,,765,96629.0,1305241.0,824502.0,943.0
TS0330A,1,I61,Pressure,765,123964.0,161932.0,132144.0,943.0
TS0330A,2,Pressure Cassette,,765,123397.0,160952.0,132321.0,943.0
TS0330A,3,n,amount of gas,765,5720.0,7437.0,6073.0,943.0
TS0330A,4,U73,Voltage Z3808,765,-30.0,3830.0,-2.0,943.0
TS0330A,5,TC2,Cell case Z3808,765,25.0,613.0,371.0,943.0
TS0330A,6,TC1,Heater of Z3808,765,25.0,423.0,410.0,943.0
TS0330A,7,TC3,Ventgas,765,26.0,762.0,331.0,943.0
TS0330A,8,TC4,Ventgas,765,26.0,823.0,94.0,943.0
TS0330A,9,TC47,Reactor gas,765,30.0,41.0,31.0,943.0
TS0330A,10,TC48,Reactor gas,765,26.0,39.0,28.0,943.0
TS0330A,11,TC49,Reactor gas,765,25.0,33.0,26.0,943.0
TS0330A,12,TC50,Reactor gas,765,25.0,28.0,25.0,943.0
TS0330A,13,Heater Power,Heater Power,765,0.0,299.0,0.0,943.0
TS0330A,14,Heater Current,,765,10.0,1498.0,11.0,943.0
TS0330A,15,Heater Voltage,,765,0.0,200.0,0.0,943.0
TS0330B,0,time,,854,53786.0,1294739.0,806272.0,300.0
TS0330B,1,I61,Pressure,854,131790.0,167368.0,140115.0,300.0
TS0330B,2,Pressure Cassette,,854,130694.0,166345.0,140023.0,300.0
TS0330B,3,n,amount of gas,854,6067.0,7667.0,6402.0,300.0
TS0330B,4,U74,Voltage Z3809,854,-8.0,3832.0,-3.0,300.0
TS0330B,5,TC6,Cell case Z3809,854,26.0,601.0,339.5,300.0
TS0330B,6,TC5,Heater of Z3809,854,27.0,425.0,416.5,300.0
TS0330B,7,TC7,Ventgas,854,27.0,2123.0,251.0,300.0
TS0330B,8,TC8,Ventgas,854,28.0,1191.0,104.0,300.0
TS0330B,9,TC47,Reactor gas,854,31.0,42.0,33.0,300.0
TS0330B,10,TC48,Reactor gas,854,27.0,39.0,30.0,300.0
TS0330B,11,TC49,Reactor gas,854,26.0,34.0,28.0,300.0
TS0330B,12,TC50,Reactor gas,854,25.0,29.0,26.0,300.0
TS0330B,13,Heater Power,Heater Power,854,0.0,283.0,0.0,300.0
TS0330B,14,Heater Current,,854,10.0,1418.0,11.0,300.0
TS0330B,15,Heater Voltage,,854,0.0,200.0,6.0,300.0
TS0330C,0,time,,736,29651.0,1246698.0,754893.0,967.0
TS0330C,1,I61,Pressure,736,139297.0,175040.0,147291.5,967.0
TS0330C,2,Pressure Cassette,,736,138674.0,173756.0,146845.0,967.0
TS0330C,3,n,amount of gas,736,6392.0,7955.0,6714.0,967.0
TS0330C,4,U75,Voltage Z3810,736,-3.0,3825.0,-1.0,967.0
TS0330C,5,TC10,Cell case Z3810,736,27.0,566.0,336.5,967.0
TS0330C,6,TC9,Heater of Z3810,736,34.0,427.0,409.5,967.0
TS0330C,7,TC11,Ventgas,736,28.0,1117.0,383.0,967.0
TS0330C,8,TC12,Ventgas,736,29.0,974.0,116.0,967.0
TS0330C,9,TC47,Reactor gas,736,32.0,49.0,34.0,967.0
TS0330C,10,TC48,Reactor gas,736,28.0,47.0,31.0,967.0
TS0330C,11,TC49,Reactor gas,736,27.0,39.0,28.0,967.0
TS0330C,12,TC50,Reactor gas,736,26.0,32.0,27.0,967.0
TS0330C,13,Heater Power,Heater Power,736,0.0,287.0,0.0,967.0
TS0330C,14,Heater Current,,736,10.0,1437.0,11.0,967.0
TS0330C,15,Heater Voltage,,736,0.0,200.0,0.0,967.0
TS0330D,0,time,,753,33152.0,1159816.0,703858.0,631.0
TS0330D,1,I61,Pressure,753,146948.0,185537.0,155466.0,631.0
TS0330D,2,Pressure Cassette,,753,147229.0,184810.0,155975.0,631.0
TS0330D,3,n,amount of gas,753,6713.0,8428.0,7046.0,631.0
TS0330D,4,U76,Voltage Z3811,753,-11.0,3829.0,-1.0,631.0
TS0330D,5,TC14,Cell case Z3811,753,28.0,565.0,325.0,631.0
TS0330D,6,TC13,Heater of Z3811,753,37.0,427.0,413.0,631.0
TS0330D,7,TC15,Ventgas,753,29.0,1227.0,105.0,631.0
TS0330D,8,TC16,Ventgas,753,31.0,1016.0,122.0,631.0
TS0330D,9,TC47,Reactor gas,753,33.0,51.0,36.0,631.0
TS0330D,10,TC48,Reactor gas,753,31.0,52.0,34.0,631.0
TS0330D,11,TC49,Reactor gas,753,28.0,44.0,30.0,631.0
TS0330D,12,TC50,Reactor gas,753,27.0,36.0,28.0,631.0
TS0330D,13,Heater Power,Heater Power,753,0.0,285.0,0.0,631.0
TS0330D,14,Heater Current,,753,10.0,1426.0,11.0,631.0
TS0330D,15,Heater Voltage,,753,0.0,200.0,0.0,631.0
TS0330E,0,time,,820,34669.0,1324175.0,693269.0,770.0
TS0330E,1,I61,Pressure,820,154815.0,193594.0,163335.0,770.0
TS0330E,2,Pressure Cassette,,820,152740.0,190756.0,161182.0,770.0
TS0330E,3,n,amount of gas,820,7040.0,8682.0,7353.0,770.0
TS0330E,4,U77,Voltage Z3812,820,-8.0,3831.0,-2.0,770.0
TS0330E,5,TC18,Cell case Z3812,820,28.0,592.0,337.5,770.0
TS0330E,6,TC17,Heater of Z3812,820,51.0,424.0,407.0,770.0
TS0330E,7,TC19,Ventgas,820,30.0,1265.0,133.5,770.0
TS0330E,8,TC20,Ventgas,820,32.0,1066.0,103.0,770.0
TS0330E,9,TC47,Reactor gas,820,34.0,56.0,39.0,770.0
TS0330E,10,TC48,Reactor gas,820,32.0,66.0,36.0,770.0
TS0330E,11,TC49,Reactor gas,820,29.0,58.0,32.0,770.0
TS0330E,12,TC50,Reactor gas,820,27.0,47.0,29.0,770.0
TS0330E,13,Heater Power,Heater Power,820,0.0,283.0,0.0,770.0
TS0330E,14,Heater Current,,820,10.0,1417.0,11.0,770.0
TS0330E,15,Heater Voltage,,820,0.0,200.0,0.0,770.0
TS0330F,0,time,,799,50707.0,1186241.0,695046.0,749.5
TS0330F,1,I61,Pressure,799,162595.0,200444.0,170909.0,749.5
TS0330F,2,Pressure Cassette,,799,162116.0,198826.0,170741.0,749.5
TS0330F,3,n,amount of gas,799,7292.0,8894.0,7648.0,749.5
TS0330F,4,U78,Voltage Z3813,799,-6.0,3830.0,-2.0,749.5
TS0330F,5,TC22,Cell case Z3813,799,29.0,598.0,348.0,749.5
TS0330F,6,TC21,Heater of Z3813,799,31.0,429.0,414.0,749.5
TS0330F,7,TC23,Ventgas,799,32.0,1187.0,92.0,749.5
TS0330F,8,TC24,Ventgas,799,34.0,1105.0,102.0,749.5
TS0330F,9,TC47,Reactor gas,799,36.0,63.0,40.0,749.5
TS0330F,10,TC48,Reactor gas,799,34.0,69.0,38.0,749.5
TS0330F,11,TC49,Reactor gas,799,31.0,64.0,33.0,749.5
TS0330F,12,TC50,Reactor gas,799,29.0,52.0,30.0,749.5
TS0330F,13,Heater Power,Heater Power,799,0.0,289.0,0.0,749.5
TS0330F,14,Heater Current,,799,10.0,1446.0,11.0,749.5
TS0330F,15,Heater Voltage,,799,0.0,200.0,0.0,749.5
TS0330G,0,time,,863,22036.0,1164350.0,679545.0,587.0
TS0330G,1,I61,Pressure,863,170177.0,207543.0,178346.0,587.0
TS0330G,2,Pressure Cassette,,863,169185.0,223770.0,177505.0,587.0
TS0330G,3,n,amount of gas,863,7411.0,9019.0,7661.0,587.0
TS0330G,4,U79,Voltage Z3814,863,-10.0,3829.0,-1.0,587.0
TS0330G,5,TC26,Cell case Z3814,863,30.0,581.0,319.0,587.0
TS0330G,6,TC25,Heater of Z3814,863,42.0,428.0,415.0,587.0
TS0330G,7,TC27,Ventgas,863,33.0,1194.0,70.0,587.0
TS0330G,8,TC28,Ventgas,863,35.0,1088.0,116.0,587.0
TS0330G,9,TC47,Reactor gas,863,38.0,76.0,45.0,587.0
TS0330G,10,TC48,Reactor gas,863,36.0,90.0,39.0,587.0
TS0330G,11,TC49,Reactor gas,863,33.0,73.0,35.0,587.0
TS0330G,12,TC50,Reactor gas,863,30.0,57.0,32.0,587.0
TS0330G,13,Heater Power,Heater Power,863,0.0,289.0,65.0,587.0
TS0330G,14,Heater Current,,863,11.0,1445.0,660.0,587.0
TS0330G,15,Heater Voltage,,863,0.0,200.0,98.0,587.0
TS0330H,0,time,,806,37924.0,997337.0,646659.0,580.0
TS0330H,1,I97,Pressure,806,172742.0,205524.0,181826.0,580.0
TS0330H,2,Pressure Cassette,,806,177393.0,210699.0,186346.0,580.0
TS0330H,3,n,amount of gas,806,6665.0,8349.0,7716.0,580.0
TS0330H,4,U80,Voltage Z3815,806,-30.0,3831.0,-2.0,580.0
TS0330H,5,TC30,Cell case Z3815,806,32.0,632.0,375.5,580.0
TS0330H,6,TC29,Heater of Z3815,806,40.0,427.0,414.0,580.0
TS0330H,7,TC31,Ventgas,806,35.0,1133.0,120.0,580.0
TS0330H,8,TC32,Ventgas,806,37.0,889.0,143.5,580.0
TS0330H,9,TC47,Reactor gas,806,41.0,173.0,61.0,580.0
TS0330H,10,TC48,Reactor gas,806,38.0,128.0,46.0,580.0
TS0330H,11,TC49,Reactor gas,806,34.0,111.0,39.5,580.0
TS0330H,12,TC50,Reactor gas,806,32.0,92.0,38.0,580.0
TS0330H,13,Heater Power,Heater Power,806,0.0,294.0,0.0,580.0
TS0330H,14,Heater Current,,806,11.0,1469.0,11.0,580.0
TS0330H,15,Heater Voltage,,806,0.0,200.0,0.0,580.0

File: reports/external_virtual_vehicle_21700/selected_inspection/report_selected_fields.csv
experiment,field,unit,value,source_row,source_col
TS0330A,experiment designation,,TS0330A,3,0
TS0330A,cell_type_id,,BAK_N21700CG-50,3,5
TS0330A,soc,%,60,3,14
TS0330A,voltage_before_TR,V,3.83007458794885,3,20
TS0330A,CellVoltageDropFiftyPer_CellCaseT,°C,125.554595947266,3,21
TS0330A,FiveSecBefNinetyPerSecVentStart CellCaseT,,180.813751220703,3,22
TS0330A,OneSecBefNinetyPerSecVentStart_CellSurfMaxT,,184.581771850586,3,23
TS0330A,OneSecBefNinetyPerSecVentStart_CellSurfMaxTSensorCapt,,TK2,3,24
TS0330A,FiveSecBefNinetyPerSecVentStart_CellSurfMaxT,,180.813751220703,3,25
TS0330A,FiveSecBefNinetyPerSecVentStart_CellSurfMaxTSensorCapt,,TK2,3,26
TS0330A,NinetyPerSecVentStart_CellCaseT,,185.825607299805,3,27
TS0330A,max_cell_temperature,,612.984802246094,3,28
TS0330A,max_cell_temperature_sensor_name,,TK2,3,29
TS0330A,max vent gas temperature,,822.502197265625,3,30
TS0330A,max gas temperature,,41.3423194885254,3,31
TS0330A,max over pressure,bar,0.377152096166868,3,32
TS0330A,first venting n,mol,0,3,33
TS0330A,second venting n,,0.334243301606315,3,34
TS0330A,temperature of produced not condensated gas,°C,27.476108478835,3,37
TS0330A,max rate 50per pressure corrected,mol/s,1.2855783211498,3,39
TS0330A,max rate 90per pressure corrected,,0.668491136708294,3,40
TS0330A,min_time_50per_pressure,s,0.129997253417969,3,41
TS0330A,min_time_90per_pressure,,0.449996948242188,3,42
TS0330A,Max_Rate_50per_Pressure_Corrected_SATP,l/s (SATP),31.3681110360551,3,43
TS0330A,Max_Rate_90per_Pressure_Corrected_SATP,,16.3111837356824,3,44
TS0330A,post_thermal_runaway_amount_of_gas,mol,6.07397127190859,3,79
TS0330B,experiment designation,,TS0330B,4,0
TS0330B,cell_type_id,,BAK_N21700CG-50,4,5
TS0330B,soc,%,60,4,14
TS0330B,voltage_before_TR,V,3.83243513824348,4,20
TS0330B,CellVoltageDropFiftyPer_CellCaseT,°C,126.936187744141,4,21
TS0330B,FiveSecBefNinetyPerSecVentStart CellCaseT,,132.160400390625,4,22
TS0330B,OneSecBefNinetyPerSecVentStart_CellSurfMaxT,,133.246719360352,4,23
TS0330B,OneSecBefNinetyPerSecVentStart_CellSurfMaxTSensorCapt,,TK2,4,24
TS0330B,FiveSecBefNinetyPerSecVentStart_CellSurfMaxT,,132.160400390625,4,25
TS0330B,FiveSecBefNinetyPerSecVentStart_CellSurfMaxTSensorCapt,,TK2,4,26
TS0330B,NinetyPerSecVentStart_CellCaseT,,133.564300537109,4,27
TS0330B,max_cell_temperature,,600.793640136719,4,28
TS0330B,max_cell_temperature_sensor_name,,TK2,4,29
TS0330B,max vent gas temperature,,1208.09631347656,4,30
TS0330B,max gas temperature,,42.2075576782227,4,31
TS0330B,max over pressure,bar,0.354036334146911,4,32
TS0330B,first venting n,mol,0,4,33
TS0330B,second venting n,,0.326646177305543,4,34
TS0330B,temperature of produced not condensated gas,°C,28.3602189171367,4,37
TS0330B,max rate 50per pressure corrected,mol/s,0.296953541814924,4,39
TS0330B,max rate 90per pressure corrected,,0.239010228241343,4,40
TS0330B,min_time_50per_pressure,s,0.549995422363281,4,41
TS0330B,min_time_90per_pressure,,1.22999572753906,4,42
TS0330B,Max_Rate_50per_Pressure_Corrected_SATP,l/s (SATP),7.24566642028415,4,43
TS0330B,Max_Rate_90per_Pressure_Corrected_SATP,,5.83184956908878,4,44
TS0330B,post_thermal_runaway_amount_of_gas,mol,6.40392333413846,4,79
TS0330C,experiment designation,,TS0330C,5,0
TS0330C,cell_type_id,,BAK_N21700CG-50,5,5
TS0330C,soc,%,60,5,14
TS0330C,voltage_before_TR,V,3.82537827814432,5,20
TS0330C,CellVoltageDropFiftyPer_CellCaseT,°C,131.763885498047,5,21
TS0330C,FiveSecBefNinetyPerSecVentStart CellCaseT,,186.57112121582,5,22
TS0330C,OneSecBefNinetyPerSecVentStart_CellSurfMaxT,,190.998168945313,5,23
TS0330C,OneSecBefNinetyPerSecVentStart_CellSurfMaxTSensorCapt,,TK2,5,24
TS0330C,FiveSecBefNinetyPerSecVentStart_CellSurfMaxT,,186.57112121582,5,25
TS0330C,FiveSecBefNinetyPerSecVentStart_CellSurfMaxTSensorCapt,,TK2,5,26
TS0330C,NinetyPerSecVentStart_CellCaseT,,192.600692749023,5,27
TS0330C,max_cell_temperature,,565.987609863281,5,28
TS0330C,max_cell_temperature_sensor_name,,TK2,5,29
TS0330C,max vent gas temperature,,1141.99389648438,5,30
TS0330C,max gas temperature,,48.7700958251953,5,31
TS0330C,max over pressure,bar,0.357761897826981,5,32
TS0330C,first venting n,mol,0,5,33
TS0330C,second venting n,,0.318271401344235,5,34
TS0330C,temperature of produced not condensated gas,°C,29.7211705363894,5,37
TS0330C,max rate 50per pressure corrected,mol/s,0.795690644636294,5,39
TS0330C,max rate 90per pressure corrected,,0.502534060650941,5,40
TS0330C,min_time_50per_pressure,s,0.199996948242188,5,41
TS0330C,min_time_90per_pressure,,0.569999694824219,5,42
TS0330C,Max_Rate_50per_Pressure_Corrected_SATP,l/s (SATP),19.4148517291256,5,43
TS0330C,Max_Rate_90per_Pressure_Corrected_SATP,,12.261831079883,5,44
TS0330C,post_thermal_runaway_amount_of_gas,mol,6.72109493089106,5,79
TS0330D,experiment designation,,TS0330D,6,0
TS0330D,cell_type_id,,BAK_N21700CG-50,6,5
TS0330D,soc,%,60,6,14
TS0330D,voltage_before_TR,V,3.82946430021302,6,20
TS0330D,CellVoltageDropFiftyPer_CellCaseT,°C,130.834075927734,6,21
TS0330D,FiveSecBefNinetyPerSecVentStart CellCaseT,,190.202377319336,6,22
TS0330D,OneSecBefNinetyPerSecVentStart_CellSurfMaxT,,194.938446044922,6,23
TS0330D,OneSecBefNinetyPerSecVentStart_CellSurfMaxTSensorCapt,,TK2,6,24
TS0330D,FiveSecBefNinetyPerSecVentStart_CellSurfMaxT,,190.202377319336,6,25
TS0330D,FiveSecBefNinetyPerSecVentStart_CellSurfMaxTSensorCapt,,TK2,6,26
TS0330D,NinetyPerSecVentStart_CellCaseT,,196.816772460938,6,27
TS0330D,max_cell_temperature,,565.219360351563,6,28
TS0330D,max_cell_temperature_sensor_name,,TK2,6,29
TS0330D,max vent gas temperature,,1501.57104492188,6,30
TS0330D,max gas temperature,,52.4823799133301,6,31
TS0330D,max over pressure,bar,0.384428957966717,6,32
TS0330D,first venting n,mol,0,6,33
TS0330D,second venting n,,0.334755688905228,6,34
TS0330D,temperature of produced not condensated gas,°C,31.2364218759626,6,37
TS0330D,max rate 50per pressure corrected,mol/s,0.643774541583809,6,39
TS0330D,max rate 90per pressure corrected,,0.614860068362281,6,40
TS0330D,min_time_50per_pressure,s,0.259994506835938,6,41
TS0330D,min_time_90per_pressure,,0.489997863769531,6,42
TS0330D,Max_Rate_50per_Pressure_Corrected_SATP,l/s (SATP),15.7080988146449,6,43
TS0330D,Max_Rate_90per_Pressure_Corrected_SATP,,15.0025856680396,6,44
TS0330D,post_thermal_runaway_amount_of_gas,mol,7.05191386427894,6,79
TS0330E,experiment designation,,TS0330E,7,0
TS0330E,cell_type_id,,BAK_N21700CG-50,7,5
TS0330E,soc,%,60,7,14
TS0330E,voltage_before_TR,V,3.83137877225876,7,20
TS0330E,CellVoltageDropFiftyPer_CellCaseT,°C,120.604774475098,7,21
TS0330E,FiveSecBefNinetyPerSecVentStart CellCaseT,,173.186614990234,7,22
TS0330E,OneSecBefNinetyPerSecVentStart_CellSurfMaxT,,178.49397277832,7,23
TS0330E,OneSecBefNinetyPerSecVentStart_CellSurfMaxTSensorCapt,,TK2,7,24
TS0330E,FiveSecBefNinetyPerSecVentStart_CellSurfMaxT,,173.186614990234,7,25
TS0330E,FiveSecBefNinetyPerSecVentStart_CellSurfMaxTSensorCapt,,TK2,7,26
TS0330E,NinetyPerSecVentStart_CellCaseT,,179.822052001953,7,27
TS0330E,max_cell_temperature,,592.453918457031,7,28
TS0330E,max_cell_temperature_sensor_name,,TK2,7,29
TS0330E,max vent gas temperature,,1496.82982560426,7,30
TS0330E,max gas temperature,,66.4979400634766,7,31
TS0330E,max over pressure,bar,0.384714742552999,7,32
TS0330E,first venting n,mol,0,7,33
TS0330E,second venting n,,0.315408437009977,7,34
TS0330E,temperature of produced not condensated gas,°C,33.1906277154401,7,37
TS0330E,max rate 50per pressure corrected,mol/s,0.630816874019955,7,39
TS0330E,max rate 90per pressure corrected,,0.567735186617959,7,40
TS0330E,min_time_50per_pressure,s,0.25,7,41
TS0330E,min_time_90per_pressure,,0.5,7,42
TS0330E,Max_Rate_50per_Pressure_Corrected_SATP,l/s (SATP),15.3919317260869,7,43
TS0330E,Max_Rate_90per_Pressure_Corrected_SATP,,13.8527385534782,7,44
TS0330E,post_thermal_runaway_amount_of_gas,mol,7.36447886887744,7,79
TS0330F,experiment designation,,TS0330F,8,0
TS0330F,cell_type_id,,BAK_N21700CG-50,8,5
TS0330F,soc,%,60,8,14
TS0330F,voltage_before_TR,V,3.82998888098996,8,20
TS0330F,CellVoltageDropFiftyPer_CellCaseT,°C,130.728271484375,8,21
TS0330F,FiveSecBefNinetyPerSecVentStart CellCaseT,,179.232666015625,8,22
TS0330F,OneSecBefNinetyPerSecVentStart_CellSurfMaxT,,182.768371582031,8,23
TS0330F,OneSecBefNinetyPerSecVentStart_CellSurfMaxTSensorCapt,,TK2,8,24
TS0330F,FiveSecBefNinetyPerSecVentStart_CellSurfMaxT,,179.232666015625,8,25
TS0330F,FiveSecBefNinetyPerSecVentStart_CellSurfMaxTSensorCapt,,TK2,8,26
TS0330F,NinetyPerSecVentStart_CellCaseT,,184.278533935547,8,27
TS0330F,max_cell_temperature,,598.435852050781,8,28
TS0330F,max_cell_temperature_sensor_name,,TK2,8,29
TS0330F,max vent gas temperature,,1465.90771484375,8,30
TS0330F,max gas temperature,,69.5444641113281,8,31
TS0330F,max over pressure,bar,0.377305815568007,8,32
TS0330F,first venting n,mol,0,8,33
TS0330F,second venting n,,0.307763081493975,8,34
TS0330F,temperature of produced not condensated gas,°C,34.8508131482251,8,37
TS0330F,max rate 50per pressure corrected,mol/s,0.591864584447125,8,39
TS0330F,max rate 90per pressure corrected,,0.543109045369582,8,40
TS0330F,min_time_50per_pressure,s,0.259994506835938,8,41
TS0330F,min_time_90per_pressure,,0.510002136230469,8,42
TS0330F,Max_Rate_50per_Pressure_Corrected_SATP,l/s (SATP),14.4414958605098,8,43
TS0330F,Max_Rate_90per_Pressure_Corrected_SATP,,13.2518607070178,8,44
TS0330F,post_thermal_runaway_amount_of_gas,mol,7.66741336684405,8,79
TS0330G,experiment designation,,TS0330G,9,0
TS0330G,cell_type_id,,BAK_N21700CG-50,9,5
TS0330G,soc,%,60,9,14
TS0330G,voltage_before_TR,V,3.8287960109206,9,20
TS0330G,CellVoltageDropFiftyPer_CellCaseT,°C,130.239517211914,9,21
TS0330G,FiveSecBefNinetyPerSecVentStart CellCaseT,,,9,22
TS0330G,OneSecBefNinetyPerSecVentStart_CellSurfMaxT,,0,9,23
TS0330G,OneSecBefNinetyPerSecVentStart_CellSurfMaxTSensorCapt,,none,9,24
TS0330G,FiveSecBefNinetyPerSecVentStart_CellSurfMaxT,,0,9,25
TS0330G,FiveSecBefNinetyPerSecVentStart_CellSurfMaxTSensorCapt,,none,9,26
TS0330G,NinetyPerSecVentStart_CellCaseT,,,9,27
TS0330G,max_cell_temperature,,146.881805419922,9,28
TS0330G,max_cell_temperature_sensor_name,,TK2,9,29
TS0330G,max vent gas temperature,,1277.21166992188,9,30
TS0330G,max gas temperature,,89.9508209228516,9,31
TS0330G,max over pressure,bar,0.371494684604857,9,32
TS0330G,first venting n,mol,0,9,33
TS0330G,second venting n,,0.28823540638273,9,34
TS0330G,temperature of produced not condensated gas,°C,37.1866021733484,9,37
TS0330G,max rate 50per pressure corrected,mol/s,0.655076834259209,9,39
TS0330G,max rate 90per pressure corrected,,0.489457477786282,9,40
TS0330G,min_time_50per_pressure,s,0.220001220703125,9,41
TS0330G,min_time_90per_pressure,,0.529998779296875,9,42
TS0330G,Max_Rate_50per_Pressure_Corrected_SATP,l/s (SATP),15.9838747559247,9,43
TS0330G,Max_Rate_90per_Pressure_Corrected_SATP,,11.9427624579853,9,44
TS0330G,post_thermal_runaway_amount_of_gas,mol,7.94251542262932,9,79
TS0330H,experiment designation,,TS0330H,10,0
TS0330H,cell_type_id,,BAK_N21700CG-50,10,5
TS0330H,soc,%,60,10,14
TS0330H,voltage_before_TR,V,3.83104191124439,10,20
TS0330H,CellVoltageDropFiftyPer_CellCaseT,°C,127.460014343262,10,21
TS0330H,FiveSecBefNinetyPerSecVentStart CellCaseT,,180.082122802734,10,22
TS0330H,OneSecBefNinetyPerSecVentStart_CellSurfMaxT,,183.089111328125,10,23
TS0330H,OneSecBefNinetyPerSecVentStart_CellSurfMaxTSensorCapt,,TK2,10,24
TS0330H,FiveSecBefNinetyPerSecVentStart_CellSurfMaxT,,180.082122802734,10,25
TS0330H,FiveSecBefNinetyPerSecVentStart_CellSurfMaxTSensorCapt,,TK2,10,26
TS0330H,NinetyPerSecVentStart_CellCaseT,,184.385192871094,10,27
TS0330H,max_cell_temperature,,632.451293945313,10,28
TS0330H,max_cell_temperature_sensor_name,,TK2,10,29
TS0330H,max vent gas temperature,,1290.08068847656,10,30
TS0330H,max gas temperature,,173.294067382813,10,31
TS0330H,max over pressure,bar,0.327106232423049,10,32
TS0330H,first venting n,mol,0,10,33
TS0330H,second venting n,,0.240487329662015,10,34
TS0330H,temperature of produced not condensated gas,°C,42.9522138133191,10,37
TS0330H,max rate 50per pressure corrected,mol/s,0.400808138872128,10,39
TS0330H,max rate 90per pressure corrected,,0.318291911118869,10,40
TS0330H,min_time_50per_pressure,s,0.300003051757813,10,41
TS0330H,min_time_90per_pressure,,0.680000305175781,10,42
TS0330H,Max_Rate_50per_Pressure_Corrected_SATP,l/s (SATP),9.77971858847992,10,43
TS0330H,Max_Rate_90per_Pressure_Corrected_SATP,,7.7663226313004,10,44
TS0330H,post_thermal_runaway_amount_of_gas,mol,7.93768549022002,10,79
average,experiment designation,,average,11,0
average,cell_type_id,,,11,5
average,soc,%,,11,14
average,voltage_before_TR,V,,11,20
average,CellVoltageDropFiftyPer_CellCaseT,°C,128.0151653289796,11,21
average,FiveSecBefNinetyPerSecVentStart CellCaseT,,,11,22
average,OneSecBefNinetyPerSecVentStart_CellSurfMaxT,,,11,23
average,OneSecBefNinetyPerSecVentStart_CellSurfMaxTSensorCapt,,,11,24
average,FiveSecBefNinetyPerSecVentStart_CellSurfMaxT,,,11,25
average,FiveSecBefNinetyPerSecVentStart_CellSurfMaxTSensorCapt,,,11,26
average,NinetyPerSecVentStart_CellCaseT,,179.61330740792414,11,27
average,max_cell_temperature,,539.4010353088381,11,28
average,max_cell_temperature_sensor_name,,,11,29
average,max vent gas temperature,,1275.524168874362,11,30
average,max gas temperature,,,11,31
average,max over pressure,bar,,11,32
average,first venting n,mol,,11,33
average,second venting n,,,11,34
average,temperature of produced not condensated gas,°C,,11,37
average,max rate 50per pressure corrected,mol/s,,11,39
average,max rate 90per pressure corrected,,,11,40
average,min_time_50per_pressure,s,,11,41
average,min_time_90per_pressure,,,11,42
average,Max_Rate_50per_Pressure_Corrected_SATP,l/s (SATP),16.166718616388884,11,43
average,Max_Rate_90per_Pressure_Corrected_SATP,,,11,44
average,post_thermal_runaway_amount_of_gas,mol,,11,79
std,experiment designation,,std,12,0
std,cell_type_id,,,12,5
std,soc,%,,12,14
std,voltage_before_TR,V,,12,20
std,CellVoltageDropFiftyPer_CellCaseT,°C,3.7176898686136255,12,21
std,FiveSecBefNinetyPerSecVentStart CellCaseT,,,12,22
std,OneSecBefNinetyPerSecVentStart_CellSurfMaxT,,,12,23
std,OneSecBefNinetyPerSecVentStart_CellSurfMaxTSensorCapt,,,12,24
std,FiveSecBefNinetyPerSecVentStart_CellSurfMaxT,,,12,25
std,FiveSecBefNinetyPerSecVentStart_CellSurfMaxTSensorCapt,,,12,26
std,NinetyPerSecVentStart_CellCaseT,,21.088361305455958,12,27
std,max_cell_temperature,,160.17243788303898,12,28
std,max_cell_temperature_sensor_name,,,12,29
std,max vent gas temperature,,228.07886307103826,12,30
std,max gas temperature,,,12,31
std,max over pressure,bar,,12,32
std,first venting n,mol,,12,33
std,second venting n,,,12,34
std,temperature of produced not condensated gas,°C,,12,37
std,max rate 50per pressure corrected,mol/s,,12,39
std,max rate 90per pressure corrected,,,12,40
std,min_time_50per_pressure,s,,12,41
std,min_time_90per_pressure,,,12,42
std,Max_Rate_50per_Pressure_Corrected_SATP,l/s (SATP),7.229227326223584,12,43
std,Max_Rate_90per_Pressure_Corrected_SATP,,,12,44
std,post_thermal_runaway_amount_of_gas,mol,,12,79
relative std,experiment designation,,relative std,13,0
relative std,cell_type_id,,,13,5
relative std,soc,%,,13,14
relative std,voltage_before_TR,V,,13,20
relative std,CellVoltageDropFiftyPer_CellCaseT,°C,0.029041011344708458,13,21
relative std,FiveSecBefNinetyPerSecVentStart CellCaseT,,,13,22
relative std,OneSecBefNinetyPerSecVentStart_CellSurfMaxT,,,13,23
relative std,OneSecBefNinetyPerSecVentStart_CellSurfMaxTSensorCapt,,,13,24
relative std,FiveSecBefNinetyPerSecVentStart_CellSurfMaxT,,,13,25
relative std,FiveSecBefNinetyPerSecVentStart_CellSurfMaxTSensorCapt,,,13,26
relative std,NinetyPerSecVentStart_CellCaseT,,0.11740979334878383,13,27
relative std,max_cell_temperature,,0.2969449952785705,13,28
relative std,max_cell_temperature_sensor_name,,,13,29
relative std,max vent gas temperature,,0.17881187094425322,13,30
relative std,max gas temperature,,,13,31
relative std,max over pressure,bar,,13,32
relative std,first venting n,mol,,13,33
relative std,second venting n,,,13,34
relative std,temperature of produced not condensated gas,°C,,13,37
relative std,max rate 50per pressure corrected,mol/s,,13,39
relative std,max rate 90per pressure corrected,,,13,40
relative std,min_time_50per_pressure,s,,13,41
relative std,min_time_90per_pressure,,,13,42
relative std,Max_Rate_50per_Pressure_Corrected_SATP,l/s (SATP),0.44716726367062587,13,43
relative std,Max_Rate_90per_Pressure_Corrected_SATP,,,13,44
relative std,post_thermal_runaway_amount_of_gas,mol,,13,79
