Repository: Ustinian1722/BatteryDiffusion

# BatteryDiffusion

Generative augmentation research for multimodal battery thermal-runaway data.

## Current status

- Raw OSF archive is recursively unpacked under `data/raw/osf_c2hnq/`.
- Dataset audit is under `reports/`; the archive currently exposes **9 experiment IDs**, **7 multimodal IDs**, and **16 signal files**.
- Leakage rule: the independent unit is the **TR experiment ID**, never a sliding window.
- Selected augmentation family: **RA-CDiff — Real-Anchored Conditional Diffusion Augmentation**.
- Cohort-specific augmentation is established for:
  - NMC 2170 cell: temperature + pressure;
  - NMC pouch cell: temperature + force, with conservative gap/corruption quarantine;
  - NMC pouch module: four per-cell hot-spot temperature channels + module force.
- Current accepted synthetic sets:
  - 2170: **197 / 360** candidates;
  - pouch cell: **202 / 360** candidates;
  - pouch module: **274 / 360** candidates.
- Synthetic windows are training augmentation only; they are **not** additional independent TR experiments.

## Downstream finding

The first leakage-safe application study uses **thermally subtle impending-vent early warning**:

- causal context: **256 s**;
- stride: **10 s**;
- warning horizon: **900 s**;
- retain only windows whose **maximum temperature is <= 120 C**;
- evaluation: **leave-one-real-experiment-out** on A2, D1, M1 and M2.

The mandatory fold-safe augmentation utility experiment is complete. All scalers and RA-CDiff generators were refit inside each training fold and the held-out real experiment was untouched.

The result is deliberately retained even though it is not a universal win: naive pooling of RA-CDiff windows does **not** improve the already-saturated temperature+force fusion predictor. At 25% real-data availability, real-only fusion reaches mean/worst AUROC **1.000 / 1.000**, while RA-CDiff pooled fusion gives **0.972 / 0.900**. In contrast, the weak force-only branch improves from mean AUROC **0.533** (real-only) to **0.691** with RA-CDiff. This motivates modality-selective augmentation rather than treating synthetic multimodal windows as new independent observations.

## External validation expansion

External real experiments now have higher priority than further unconstrained generator tuning.

- **Zenodo 13981390**: NMC111 and NMC811 prismatic thermo-pressure experiments are audited.

## Key files

- `docs/augmentation_protocol.md` — leakage-safe augmentation protocol.
- `reports/detailed_dataset_audit.md` — experiment/signal audit.
- `reports/research_freeze_v2.md` — frozen early-warning task definition.
- `reports/research_freeze_v3.md` — completed augmentation-utility result and research pivot.
- `reports/early_warning_aug_utility/` — fold-safe real-only/classical/RA-CDiff comparison.
- `reports/external_zenodo_13981390/` — external thermo-pressure schema and event-label audit.
- `reports/external_dataset_shortlist.md` — independent external TR datasets ranked for integration.
- `scripts/train_diffusion_v3_anchored.py` — RA-CDiff generator.

## Important methodological guardrail

Any final downstream validation must split real data by `experiment_id` **before** scaler fitting, generator fitting, augmentation, predictive-model training, model selection, or threshold selection. Headline performance must be reported on held-out real experiments only. Synthetic windows cannot be used to inflate experimental sample size.

# External Zenodo 13981390 — published-event validation

Temperature and pressure were aligned to a common 1 Hz time base. The source MAT files are downloaded only transiently in CI.

The companion open-access paper explicitly reports first venting at **2 h 51 min (10,260 s)** for NMC111 and **22 min 30 s (1,350 s)** for NMC811. These are source-provided labels, not labels inferred from our pressure signal.

| experiment | published vent | vent T | detected pressure drop | error | pressure peak | overlap covers published TR? |
|---|---:|---:|---:|---:|---:|---|
| NMC111 | 10260s | 152°C | 10262s | +2s | 4.462 | no |
| NMC811 | 1350s | 185°C | 1351s | +1s | 4.660 | yes |

## Interpretation

The independently derived strongest local pressure drop agrees with the published vent landmark to approximately the sampling resolution in both experiments. This materially strengthens their suitability as **external event-labeled thermo-pressure experiments**. NMC111 pressure recording ends before the paper-reported TR time, so it is suitable for pre-vent/vent studies but not for pressure behavior through the complete TR peak.

## Compatibility decision

Both experiments support the current 256-s causal-window machinery and have authoritative first-vent labels. Because they are prismatic NMC111/NMC811 cells with different heating rates, SOCs and apparatus, they should be treated as external/domain-shift experiments rather than homogeneous replicas of the primary Hanyang cohort.

File: reports/external_zenodo_13981390/event_analysis/event_landmarks.csv
experiment_label,duration_overlap_s,rows_1hz,published_vent_time_s,published_vent_temperature_c,published_tr_time_s,aligned_temperature_at_vent_c,pressure_peak,pressure_peak_time_s,detected_pressure_drop_time_s,detected_pressure_drop_dpdt,vent_detection_error_s,rapid_temperature_time_s,max_dTdt_c_per_s,overlap_covers_published_tr,pre_vent_seconds_below_120
NMC111,11299.0,11300,10260.0,152.0,12360.0,152.05225000000002,4.462,10258.0,10262.0,-2.163,2.0,10366.0,0.22274999999999068,False,6491
NMC811,2922.0,2923,1350.0,185.0,1454.0,185.24142857142857,4.6596,1348.0,1351.0,-2.3025,1.0,1461.0,3.7735714285714437,True,866
