Repository: Ustinian1722/BatteryDiffusion

# BatteryDiffusion

Generative augmentation research for multimodal battery thermal-runaway data.

## Current status

- Raw OSF archive is recursively unpacked under `data/raw/osf_c2hnq/`.
- Dataset audit is under `reports/`; the archive currently exposes **9 experiment IDs**, **7 multimodal IDs**, and **16 signal files**.
- Leakage rule: the independent unit is the **TR experiment ID**, never a sliding window.
- Selected augmentation family: **RA-CDiff — Real-Anchored Conditional Diffusion Augmentation**.
- Cohort-specific augmentation is established for:
  - NMC 2170 cell: temperature + pressure;
  - NMC pouch cell: temperature + force, with conservative gap/corruption quarantine;
  - NMC pouch module: four per-cell hot-spot temperature channels + module force.
- Current accepted synthetic sets:
  - 2170: **197 / 360** candidates;
  - pouch cell: **202 / 360** candidates;
  - pouch module: **274 / 360** candidates.
- Synthetic windows are training augmentation only; they are **not** additional independent TR experiments.

## Downstream finding

The first leakage-safe application study uses **thermally subtle impending-vent early warning**:

- causal context: **256 s**;
- stride: **10 s**;
- warning horizon: **900 s**;
- retain only windows whose **maximum temperature is <= 120 C**;
- evaluation: **leave-one-real-experiment-out** on A2, D1, M1 and M2.

The mandatory fold-safe augmentation utility experiment is complete. All scalers and RA-CDiff generators were refit inside each training fold and the held-out real experiment was untouched.

The result is deliberately retained even though it is not a universal win: naive pooling of RA-CDiff windows does **not** improve the already-saturated temperature+force fusion predictor. At 25% real-data availability, real-only fusion reaches mean/worst AUROC **1.000 / 1.000**, while RA-CDiff pooled fusion gives **0.972 / 0.900**. In contrast, the weak force-only branch improves from mean AUROC **0.533** (real-only) to **0.691** with RA-CDiff. This motivates modality-selective augmentation rather than treating synthetic multimodal windows as new independent observations.

## External validation expansion

External real experiments now have higher priority than further unconstrained generator tuning.

- **Zenodo 13981390**: NMC111 and NMC811 prismatic thermo-pressure experiments are audited. The source paper provides first-vent labels at 10,260 s and 1,350 s; independently detected pressure drops agree within about 1–2 s. These are reserved as cross-domain external tests.
- **Warwick/Mendeley 21700 dataset** (`10.17632/rgfhdhcd9k.1` / `.2`): three Sony VTC6A experiments with internal gas pressure, internal/surface/vent temperatures and voltage are the next integration target.

## Key files

- `docs/augmentation_protocol.md` — leakage-safe augmentation protocol.
- `reports/detailed_dataset_audit.md` — experiment/signal audit.
- `reports/research_freeze_v2.md` — frozen early-warning task definition.
- `reports/research_freeze_v3.md` — completed augmentation-utility result and research pivot.
- `reports/early_warning_aug_utility/` — fold-safe real-only/classical/RA-CDiff comparison.
- `reports/external_zenodo_13981390/` — external thermo-pressure schema and event-label audit.
- `reports/external_dataset_shortlist.md` — independent external TR datasets ranked for integration.
- `scripts/train_diffusion_v3_anchored.py` — RA-CDiff generator.

## Important methodological guardrail

Any final downstream validation must split real data by `experiment_id` **before** scaler fitting, generator fitting, augmentation, predictive-model training, model selection, or threshold selection. Headline performance must be reported on held-out real experiments only. Synthetic windows cannot be used to inflate experimental sample size.

# Remaining-cohort audit

## Pouch-cell mechanical channels

### `A2_Force.xlsx`
- rows: **9244**; missing: **2741**; missing runs: **1**; longest gap: **2741 samples**
- q01 / median / q99: **-59.2932 / 48.9522 / 982.3565**
- longest exact +1-per-sample ramp: **None**

### `D1_Pressure.xlsx`
- rows: **9244**; missing: **64**; missing runs: **1**; longest gap: **64 samples**
- q01 / median / q99: **-36.0797 / 76.8347 / 9151.2100**
- longest exact +1-per-sample ramp: **(7730, 9179, 1450)**

## Module temperature time base

### M1
- first field `ms`: 5 unique values, 4413 resets, ms-like=True
- reconstructed duration: **4413.60 s**; median dt: **0.2000 s**; inferred rate: **5.00 Hz**
- force duration: **4965.00 s**; duration ratio T/F: **0.889**

### M2
- first field `ms`: 5 unique values, 4717 resets, ms-like=True
- reconstructed duration: **4717.60 s**; median dt: **0.2000 s**; inferred rate: **5.00 Hz**
- force duration: **3875.00 s**; duration ratio T/F: **1.217**

## Guardrail

This report does not repair or interpolate raw signals. Long gaps and suspicious ramps remain quarantined until a defensible cleaning/alignment rule is established.

File: reports/remaining_cohort_audit/module_temperature_events.csv
experiment_id,channel,peak_temp_c,peak_time_s_reconstructed,max_dTdt_c_per_s,max_dTdt_time_s_reconstructed
M1,degC,698.7,2608.0,620.000000000564,2605.6
M1,degC.1,697.5,2610.0,840.0000000007637,2607.0
M1,degC.2,940.1,2614.0,574.9999999992156,2607.8
M1,degC.3,957.7,2614.4,721.4999999990158,2608.8
M1,degC.4,931.8,2617.0,541.0000000004922,2610.6
M1,degC.5,925.5,2626.8,525.5000000004778,2615.6
M1,degC.6,945.4,2631.0,357.4999999995123,2616.8
M1,degC.7,920.2,2629.2,484.99999999933823,2618.8
M1,degC.8,910.1,2644.6,214.0000000001947,2629.2
M1,degC.9,941.7,2644.0,304.00000000027654,2628.2
M1,degC.10,904.7,2648.2,421.5000000003834,2628.6
M1,degC.11,600.4,2713.4,323.4999999995586,2640.4
M1,degC.12,713.1,2697.6,358.500000000326,2640.0
M1,degC.13,616.8,2648.0,513.9999999992989,2641.4
M1,degC.14,632.4,2611.0,829.5000000007544,2608.2
M2,degC,670.2,2641.0,340.0000000003092,2584.0
M2,degC.1,705.9,2673.8,170.99999999976666,2580.8
M2,degC.2,873.9,2592.0,655.5000000005963,2582.6
M2,degC.3,895.3,2590.8,362.9999999995046,2579.8
M2,degC.4,920.2,2587.0,541.4999999992614,2579.8
M2,degC.5,921.5,2599.8,393.50000000035783,2588.0
M2,degC.6,940.9,2596.6,467.4999999993622,2586.8
M2,degC.7,945.0,2596.6,578.99999999921,2587.4
M2,degC.8,857.3,2623.0,128.00000000011653,2595.2
M2,degC.9,936.6,2611.6,211.99999999971067,2600.4
M2,degC.10,914.3,2609.8,255.5000000002325,2598.2
M2,degC.11,650.3,2653.0,227.00000000020634,2611.2
M2,degC.12,716.5,2639.4,474.00000000043116,2609.6
M2,degC.13,639.5,2648.6,411.00000000037375,2610.6
M2,degC.14,701.9,2611.6,356.5000000003243,2580.2
